Repository: talister/etc

# etc
This is a generalized Exposure Time Calculator for imaging and spectroscopic instruments for the optical-NIR regime (thermal emission is not included). It also contains a growing collection of "optical components" data in `etc/data/comp` for:
* atmospheric transmission
* mirror reflectivities (protected and enhanced Aluminium, gold and silver coatings)
* CCD, CMOS, NIR detector QE curves (23 so far)
* various optical glasses (BK7, CaF2, FK5, fused silica etc)
* sky background/atmospheric emission data
* filter transmissions for LCO and selected ones from ESO, ING, Gemini, SOAR

File: src/etc/data/comp/optics/Sapphire_transmission.csv
# Uncoated sapphire window transmission file
Wavelength [um], Transmission [%]
0.2, 0.0
0.21026162114511937, 75.58448918228711
0.2356620785500101, 80.00432168427017
0.3149185303593536, 84.28623986144633
0.45080808046892673, 85.58828299892761
0.5867340892138848, 86.08559290687842
0.7226724220046064, 86.31088031470624
0.8586020252629123, 86.72885032678782
0.9945270070040564, 87.24882877641554
1.1304725288214736, 87.31543639250495
1.2664206181484252, 87.32537265440206
1.4023640859582154, 87.43731735384529
1.538311148281353, 87.46992215741933
1.6742556430949571, 87.55919831518565
1.8102042459238155, 87.55780030624432
1.946151308246953, 87.59040510981835
2.0821240456654326, 87.0562963714695
2.2180644324637813, 87.23624669594349
2.3540037922583172, 87.43886556209438
2.4899544490948022, 87.39213046979921
2.625896376398872, 87.53807798175782
2.7618521682544257, 87.37800018107808
2.897797176569937, 87.45594206800595
3.0337509144178627, 87.34120135068002
3.1696820581818894, 87.72516855024625
3.3056255259916796, 87.83711324968948
3.4415782368357926, 87.74504107404049
3.5775314611818123, 87.64163462755303
3.7134816045163914, 87.60623380609633
3.849451260923429, 87.14013069277821
3.9854286198590705, 86.50401351688325
4.121410600311872, 85.76588790344218
4.260400846102175, 83.57856454429306
4.387356626970598, 80.72393861664222
4.49255209942996, 77.5382520677088
4.566809008645531, 75.2612440967052
4.628723576757865, 72.61745667856718
4.696842292025225, 69.42918290529428
4.764956865043868, 66.33233891678495
4.820697882156462, 63.557704216323714
4.8764507611631025, 60.52124785949411
4.938373237204803, 57.70291267044384
5.000312981582055, 54.50342214491174
5.068446248515356, 50.99395672516425
5.124206188173214, 47.80165414430587
5.178747177004646, 44.23533333495057
5.220886273183133, 41.61668465941227
5.277900184497467, 38.02540303586797
5.313241850534512, 35.40682426077673
5.363274835468868, 31.968788927749557
5.42787717159405, 28.45490707066466
5.477454240192558, 25.337474223201056
5.5332076840512965, 22.28855016844915
5.591024815048289, 19.154408995941168
5.657056025247282, 16.577073602814806
5.714356034149004, 13.490730567830752
5.786409038417542, 10.605104195371482
5.873720109970084, 8.138373903588914
5.954182753306095, 5.281851283287764
6.0321647007184325, 2.621868748582557
6.164490907045956, 0.7378864808899834
6.3004544014301125, 0.4077946176333711
6.436385545194138, 0.7917618171995997
6.572345445064947, 0.5410098498121982
6.7083012369205015, 0.38093204913242573
6.844244191228384, 0.5042110194141287
6.9801958750686826, 0.434807385442042
7.1161506399204235, 0.29739812643921937
7.2520987292473755, 0.3073343883363435
7.388043737562887, 0.3852762752642036
7.523992340391745, 0.38387826632286703
7.65994607823967, 0.26913754899695164
7.795890573053276, 0.35841370676327244
7.9318355813687855, 0.43635559369114674

File: src/etc/data/comp/optics/ZnS_Cleartrans_transmission.csv
Wavelength [um], Transmission [%]
0.34907455591287806, 0.04573001223187134
0.3553430361016965, 7.590626042477496
0.36132815878274854, 11.77096074724787
0.3720289863090508, 25.148031802513074
0.37651218592275226, 30.490103413766292
0.38092149992787544, 33.508701212053836
0.38740247377845366, 38.692316245969096
0.400764368375119, 50.54549371733576
0.4401615070669586, 61.29531302123878
0.5079669841256229, 65.36139219392862
0.6007347012381256, 66.48393194706995
0.6321401950398147, 68.35597131101969
0.6986309698148597, 69.84562993439343
0.8068186972350607, 70.88819081507839
0.9991011068276884, 71.87664190203492
1.107380276051032, 71.9736183698432
1.2344967758196645, 71.9736183698432
1.3748822254447677, 71.9736183698432
1.5238872702132507, 71.88855220727231
1.6906660186619438, 71.88855220727231
1.8847380562608613, 71.93415585859708
2.1132457699677665, 71.90381407761592
2.351299259136714, 71.9736183698432
2.6108632421931834, 71.9736183698432
3.0148734007422076, 71.98410271480992
3.9865555220415603, 72.64539085955741
4.954250026182816, 73.138274213277
5.998853259796613, 74.3087679306127
8.051660925265285, 75.05684977204494
9.61457138655297, 75.01556766373837
10.190769192562891, 65.78088513288114
10.499140947956072, 59.35989102635384
11.046651220772636, 51.34173801845874
11.46338902911314, 57.98065161792512
12.002686244303495, 42.538224174357836
12.292678327879909, 36.4070666073613
12.624747850781905, 31.669353941954867
12.83631186471672, 27.65623262537531
13.023907201957623, 19.80304125430891
13.27347728299015, 16.787362392972327
13.738209557110393, 0.30454242188372405

File: src/etc/data/comp/optics/ZnSe_transmission.csv
# mks Newport Zinc Selenide transmission
Wavelength [um],Transmission [%]
0.6,0.0
0.6081687269541172,19.961876223817697
0.6095113398357764,39.96180205304694
0.6135569886416508,56.40894796178721
0.6412228975909252,59.96009612531893
0.6730983854737077,62.45846436836171
0.7034490765931198,64.16750726873553
0.7548823095958328,65.74408117249155
0.8029620298356647,66.92621491722542
0.8578792858399883,67.84504242568089
0.9085033459734396,68.36942977511421
1.0188898367380812,69.4182044739809
1.310103738650206,69.93606479558534
1.6624090987919442,70.19121224707766
1.9744173372848584,70.71174271643031
2.494340656883339,71.88809114104313
2.859785911130845,72.14665044799145
3.9985708589639644,72.53011333293776
5.051514527652158,72.39067228386637
9.081787511201638,72.37094285883818
10.051382519486713,72.10437310864533
10.551041410192004,71.31326766747759
10.833974188481402,70.12816709191242
11.124493986280852,64.99569809529459
11.173665785947971,62.89028659585829
11.42280425426651,61.31059751972941
11.729113898771699,60.12549694416423
11.885335298152315,57.361894024802695
11.990637155995715,49.861597341719566
12.150341813324605,39.9927312644633
12.312173595112412,29.729128345101756
12.586697294847184,19.5968076900255
12.810716893122944,9.727793271227668
13,0.0
